Repository: FFosterAnthro/FFoster-Dissertation-Appendix-A1

File: Appendix A1.csv (part 1 of 18)
"Sample","Traverse","hc.nm.","Pmax.µN.","S.µN.nm.","A.nm.2.","hmax.nm.","heff.nm.","Er.GPa.","E.GPa.","H.GPa.","A","hf.nm.","m","X.mm.","Y.mm.","PERCENTDIST","ABSDIST","Drift.nm.s.","Species","Macaca"
"MacacaA","Basin",327.01016,16379.50801,185.885832,3425501.401,392.493773,393.097128,88.985458,90.44285285,4.781638,5.431611,250.724802,1.615738,-56.178003,5.337,0,0,0.022812,"Macaca mulatta","Macaca"
"MacacaA","Basin",325.033312,15847.611,176.827728,3387795.038,391.277397,392.249627,85.119023,86.19797607,4.677854,7.152497,252.492956,1.559406,-56.178003,5.357,1.960784314,20,-0.064434,"Macaca mulatta","Macaca"
"MacacaA","Basin",331.712919,15055.4828,191.170322,3515994.815,390.465427,390.778636,90.329829,91.92609027,4.281998,4.682118,260.23001,1.65767,-56.178003,5.417,7.843137255,80,0.007998,"Macaca mulatta","Macaca"
"MacacaA","Basin",333.667831,15244.15072,196.107725,3553940.942,391.36081,391.967998,92.166782,93.95890545,4.289365,2.86779,256.18634,1.746757,-56.178003,5.4375,9.852941176,100.5,-0.039846,"Macaca mulatta","Macaca"
"MacacaA","Basin",330.542435,15887.11638,192.706622,3493367.272,391.681436,392.373924,91.350166,93.0543453,4.547794,3.871014,253.373149,1.686044,-56.178003,5.457,11.76470588,120,-0.066216,"Macaca mulatta","Macaca"
"MacacaA","Basin",331.86387,16138.91674,202.795199,3518917.994,393.413628,391.550626,95.782887,97.98133754,4.586329,1.613482,244.649609,1.8459,-56.178003,5.4775,13.7745098,140.5,-0.078416,"Macaca mulatta","Macaca"
"MacacaA","Basin",329.289785,14692.35556,191.764216,3469227.924,395.03695,386.752365,91.219142,92.9093412,4.235051,2.037722,248.643562,1.802592,-56.178003,5.497,15.68627451,160,-0.073598,"Macaca mulatta","Macaca"
"MacacaA","Basin",339.519571,15842.34534,198.97872,3668679.433,398.21289,399.233288,92.042113,93.82071981,4.318269,3.339179,262.24868,1.720517,-56.178003,5.517,17.64705882,180,-0.100956,"Macaca mulatta","Macaca"
"MacacaA","Basin",332.934235,15749.20625,197.578151,3539678.757,391.952892,392.717691,93.044739,94.9329768,4.449332,1.864913,247.873371,1.817112,-56.178003,5.537,19.60784314,200,-0.067327,"Macaca mulatta","Macaca"
"MacacaA","Basin",333.247293,15974.22617,202.072242,3545761.745,391.890412,392.536335,95.079461,97.19670304,4.505161,2.053398,249.777995,1.805878,-56.178003,5.557,21.56862745,220,-0.084274,"Macaca mulatta","Macaca"
"MacacaA","Basin",332.852008,16313.64514,203.91815,3538081.826,392.093296,392.852718,96.05208,98.28188609,4.610873,4.994369,260.378006,1.655914,-56.178003,5.577,23.52941176,240,-0.08925,"Macaca mulatta","Macaca"
"MacacaA","Basin",339.860023,16306.41622,208.686645,3675408.036,401.107329,398.463736,96.444331,98.72010225,4.436627,2.936272,261.517044,1.75262,-56.178003,5.597,25.49019608,260,-0.13347,"Macaca mulatta","Macaca"
"MacacaA","Basin",333.803113,15148.33519,200.438554,3556573.98,390.141157,390.485079,94.16731,96.18080869,4.259249,3.110249,258.964374,1.740245,-56.178003,5.617,27.45098039,280,-0.080107,"Macaca mulatta","Macaca"
"MacacaA","Basin",333.604128,15865.66886,203.949438,3552701.386,391.62269,391.948254,95.868954,98.07741286,4.465804,2.072421,251.295387,1.808059,-56.178003,5.637,29.41176471,300,-0.078808,"Macaca mulatta","Macaca"
"MacacaA","Basin",343.941438,15587.09635,207.44573,3756526.988,400.414005,400.295079,94.83007,96.91877257,4.149337,1.142836,256.342991,1.915831,-56.178003,5.657,31.37254902,320,-0.038616,"Macaca mulatta","Macaca"
"MacacaA","Basin",334.68122,15354.50005,200.953564,3573687.382,390.978543,391.98737,94.182944,96.19820599,4.296543,2.164506,254.401098,1.800674,-56.178003,5.677,33.33333333,340,-0.071944,"Macaca mulatta","Macaca"
"MacacaA","Basin",334.17997,16091.78026,206.06519,3563913.778,392.834872,392.748015,96.710999,99.01820618,4.515199,3.438941,258.133385,1.723824,-56.178003,5.697,35.29411765,360,-0.107343,"Macaca mulatta","Macaca"
"MacacaA","Basin",334.286351,15703.93201,198.714239,3565986.974,393.381203,393.557136,93.233919,95.14307991,4.403811,4.520178,261.592461,1.669853,-56.178003,5.717,37.25490196,380,-0.05979,"Macaca mulatta","Macaca"
"MacacaA","Basin",341.383984,15228.7404,200.003422,3705598.829,397.963287,398.490783,92.054083,93.83398618,4.109657,5.817205,274.227117,1.63199,-56.178003,5.737,39.21568627,400,-0.086424,"Macaca mulatta","Macaca"
"MacacaA","Basin",333.216854,14821.19455,190.473916,3545170.065,391.544712,391.576005,89.629671,91.15313884,4.180672,4.320549,261.466022,1.672103,-56.178003,5.757,41.17647059,420,-0.112037,"Macaca mulatta","Macaca"
"MacacaA","Basin",335.085174,14575.10443,193.685603,3581573.082,391.016039,391.523691,90.676607,92.30930136,4.06947,2.871069,259.941334,1.748571,-56.178003,5.777,43.1372549,440,-0.098253,"Macaca mulatta","Macaca"
"MacacaA","Basin",328.784586,16258.66622,198.952485,3459514.843,389.421852,390.075601,94.771247,96.85323727,4.699695,1.624091,239.880057,1.837898,-56.178003,5.797,45.09803922,460,-0.048493,"Macaca mulatta","Macaca"
"MacacaA","Basin",334.655221,14304.44112,190.251585,3573180.134,391.003584,391.045452,89.173468,90.65005646,4.00328,7.615772,272.382691,1.578236,-56.178003,5.837,49.01960784,500,-0.041522,"Macaca mulatta","Macaca"
"MacacaA","Basin",335.816755,15520.73841,204.883484,3595875.461,392.248524,392.632237,95.728104,97.92019229,4.316261,0.74837,242.402122,1.983132,-56.178003,5.857,50.98039216,520,-0.02521,"Macaca mulatta","Macaca"
"MacacaA","Basin",332.580817,16219.89939,208.351173,3532817.473,392.867806,390.967455,98.213272,100.7004069,4.591208,1.122253,241.950906,1.914178,-56.178003,5.8775,52.99019608,540.5,-0.072471,"Macaca mulatta","Macaca"
"MacacaA","Basin",334.860135,15539.6934,201.327783,3577179.019,391.894308,392.749662,94.312271,96.3421391,4.34412,1.839594,251.731045,1.826996,-56.178003,5.897,54.90196078,560,-0.073048,"Macaca mulatta","Macaca"
"MacacaA","Basin",333.056839,15678.27927,204.491165,3542060.459,390.07289,390.559125,96.267876,98.52292922,4.426316,0.816612,239.799258,1.966355,-56.178003,5.9375,58.87254902,600.5,-0.070042,"Macaca mulatta","Macaca"
"MacacaA","Basin",340.666684,16269.06947,202.425256,3691374.007,400.459588,400.944746,93.348104,95.26993018,4.407321,1.408328,250.904428,1.866852,-56.178003,5.957,60.78431373,620,-0.093118,"Macaca mulatta","Macaca"
"MacacaA","Basin",332.467634,16026.5965,201.781333,3530621.468,391.324113,392.036808,95.145934,97.27080524,4.539313,1.367803,243.280987,1.872896,-56.178003,5.977,62.74509804,640,-0.079692,"Macaca mulatta","Macaca"
"MacacaA","Basin",330.682752,16348.96141,201.58557,3496076.205,390.992076,391.509135,95.522092,97.69031201,4.676374,2.051578,245.349304,1.802176,-56.178003,5.997,64.70588235,660,-0.024497,"Macaca mulatta","Macaca"
"MacacaA","Basin",327.783333,16281.64434,199.201289,3440302.577,389.221804,389.084308,95.154351,97.28018894,4.73262,4.209217,251.892955,1.678497,-56.178003,6.037,68.62745098,700,-0.061918,"Macaca mulatta","Macaca"
"MacacaA","Basin",335.288894,15173.34448,200.346229,3585553.095,391.519746,392.090604,93.7428,95.70861733,4.2318,3.908489,263.265669,1.700982,-56.178003,6.057,70.58823529,720,-0.040096,"Macaca mulatta","Macaca"
"MacacaA","Basin",333.013666,16859.20056,208.099609,3541221.701,393.096372,393.774955,97.978218,100.4368823,4.760843,2.296597,248.857502,1.788772,-56.178003,6.077,72.54901961,740,-0.048208,"Macaca mulatta","Macaca"
"MacacaA","Basin",330.243846,15968.13014,198.456875,3487606.078,389.627503,390.589942,94.153672,96.16563293,4.578536,2.007352,245.415796,1.804269,-56.178003,6.097,74.50980392,760,-0.074366,"Macaca mulatta","Macaca"
"MacacaA","Basin",329.78193,16453.69434,201.224013,3478702.408,390.752201,391.107964,95.588577,97.76449002,4.729837,3.078289,249.416313,1.732849,-56.178003,6.117,76.47058824,780,-0.068496,"Macaca mulatta","Macaca"
"MacacaA","Basin",329.00252,16724.16284,200.344182,3463703.304,390.932836,391.610388,95.376465,97.52786721,4.828405,2.190926,242.490205,1.786359,-56.178003,6.137,78.43137255,800,-0.074018,"Macaca mulatta","Macaca"
"MacacaA","Basin",331.833381,16375.55673,204.501603,3518327.484,392.556089,391.889964,96.59695,98.89069408,4.654358,6.194332,262.19546,1.619654,-56.178003,6.157,80.39215686,820,-0.067285,"Macaca mulatta","Macaca"
"MacacaA","Basin",329.096065,16294.01691,198.710405,3465501.892,389.696407,390.595173,94.574132,96.63368289,4.701777,5.095606,255.674321,1.6454,-56.178003,6.177,82.35294118,840,-0.061466,"Macaca mulatta","Macaca"
"MacacaA","Basin",327.220556,17076.88808,200.679297,3429526.114,390.994672,391.042118,96.010856,98.23585034,4.979373,1.762272,236.149768,1.82022,-56.178003,6.197,84.31372549,860,-0.066101,"Macaca mulatta","Macaca"
"MacacaA","Basin",335.597064,16544.42896,196.56041,3591577.671,397.864907,398.724332,91.894231,93.65684677,4.606452,2.992025,253.099509,1.730134,-56.178003,6.2175,86.32352941,880.5,-0.067318,"Macaca mulatta","Macaca"
"MacacaA","Basin",328.270382,16278.69722,196.723212,3449641.847,391.148113,390.332315,93.843335,95.8204101,4.718953,1.805029,239.998792,1.816736,-56.178003,6.237,88.23529412,900,-0.061348,"Macaca mulatta","Macaca"
"MacacaA","Basin",316.011012,17746.8636,175.101847,3218211.18,391.178775,392.02476,86.480519,87.6892017,5.514512,9.375707,239.83324,1.501618,-56.178003,6.357,100,1020,-0.060676,"Macaca mulatta","Macaca"
"MacacaA","BuccalBase",340.697914,8942.186408,112.466249,3691992.787,400.131146,400.33038,51.859296,50.92115361,2.422049,1.458503,260.063439,1.764143,-59.913003,2.8455,100,300.0004167,-0.355956,"Macaca mulatta","Macaca"
"MacacaA","BuccalBase",323.128382,11545.0039,119.688893,3351647.225,394.66015,395.472212,57.924131,57.19311789,3.444576,4.078717,242.967095,1.581045,-59.893003,2.8455,93.33333333,280.0004464,0.345428,"Macaca mulatta","Macaca"
"MacacaA","BuccalBase",318.69001,12544.32796,123.320241,3268136.33,394.085941,394.981184,60.439256,59.81468673,3.838374,2.223523,224.072464,1.680162,-59.873003,2.846,86.66666667,260,0.665847,"Macaca mulatta","Macaca"
"MacacaA","BuccalBase",341.45611,8601.398621,120.96056,3707030.602,394.816342,394.787948,55.662862,54.84646784,2.320293,1.375851,266.706436,1.801197,-59.853003,2.846,80,240,0.550974,"Macaca mulatta","Macaca"
"MacacaA","BuccalBase",318.108393,14559.3381,141.085285,3257266.612,394.338972,395.504867,69.261181,69.10673087,4.469802,4.442097,231.673158,1.587589,-59.793003,2.846,60,180,0.191663,"Macaca mulatta","Macaca"
"MacacaA","BuccalBase",337.710219,11321.81544,130.981788,3633017.953,401.858072,402.538786,60.885233,60.28080592,3.116366,0.668796,237.678631,1.907263,-59.773003,2.846,53.33333333,160,0.188248,"Macaca mulatta","Macaca"
"MacacaA","BuccalBase",328.894606,13880.28082,150.39939,3461629.006,397.033333,398.111712,71.621043,71.61820421,4.009754,3.933121,247.729445,1.629463,-59.753003,2.846,46.66666667,140,0.090202,"Macaca mulatta","Macaca"
"MacacaA","BuccalBase",317.543631,14152.33136,137.478306,3246728.278,393.526697,394.750347,67.599896,67.34530401,4.358952,1.896702,217.457125,1.722258,-59.713003,2.846,33.33333333,100,-0.010564,"Macaca mulatta","Macaca"
"MacacaA","BuccalBase",323.533407,13301.7595,138.65071,3359317.604,394.368752,395.4863,67.024162,66.73612979,3.959661,2.477589,233.526862,1.688182,-59.692503,2.846,26.5,79.5,0.062246,"Macaca mulatta","Macaca"
"MacacaA","BuccalBase",320.285426,13998.80341,142.254336,3298040.51,393.148234,394.090576,69.402058,69.25634979,4.244582,1.688115,221.673027,1.752089,-59.673003,2.846,20,60,-0.030849,"Macaca mulatta","Macaca"
"MacacaA","BuccalBase",320.065581,13957.6962,140.794108,3293912.128,393.044224,394.417216,68.732684,68.5457873,4.237422,1.5424,219.525696,1.764166,-59.653003,2.846,13.33333333,40,-0.062789,"Macaca mulatta","Macaca"
"MacacaA","BuccalBase",319.990283,15124.9997,145.72611,3292498.71,396.621883,397.83323,71.155651,71.12204023,4.593775,1.328583,212.248622,1.788068,-59.633003,2.846,6.666666667,20,-0.048127,"Macaca mulatta","Macaca"
"MacacaA","BuccalBase",314.779299,14765.66357,139.335606,3195379.093,392.503412,394.258249,69.061458,68.89468138,4.620943,1.7894,210.881797,1.730425,-59.613003,2.846,0,0,-0.073847,"Macaca mulatta","Macaca"
"MacacaA","BuccalWall",332.401111,8148.660668,101.908264,3529331.07,391.619142,392.371669,48.061579,47.0289944,2.30884,0.045405,207.117832,2.31681,-59.528503,5.0755,100,679.814129,-0.275975,"Macaca mulatta","Macaca"
"MacacaA","BuccalWall",338.340455,9347.392167,121.686136,3645420.863,395.720903,395.952146,56.467959,55.68084769,2.564146,0.113923,226.589756,2.204792,-59.490503,5.062,94.06801923,639.4876856,0.03074,"Macaca mulatta","Macaca"
"MacacaA","BuccalWall",340.569093,8176.457688,119.05716,3689440.663,391.886192,392.076648,54.917414,54.07500379,2.216178,0.115481,239.524153,2.221312,-59.472003,5.0555,91.18360358,619.8790205,0.065782,"Macaca mulatta","Macaca"
"MacacaA","BuccalWall",350.696254,10280.84179,149.805666,3892624.649,402.071351,402.167146,67.273156,66.9995063,2.641108,1.727,278.377734,1.803778,-59.452503,5.049,88.16037796,599.3267056,-0.00504,"Macaca mulatta","Macaca"
"MacacaA","BuccalWall",334.40998,11729.76124,146.221735,3568397.044,393.226792,394.574229,68.582005,68.38595826,3.287123,0.700541,239.828761,1.929038,-59.434003,5.0425,85.2759615,579.7180349,-0.004661,"Macaca mulatta","Macaca"
"MacacaA","BuccalWall",330.613643,13627.48915,146.551169,3494741.875,399.040048,400.354587,69.457087,69.31480416,3.899427,3.017032,245.219644,1.668334,-59.415503,5.0355,82.36721576,559.9439704,-0.029271,"Macaca mulatta","Macaca"
"MacacaA","BuccalWall",329.762289,12977.56569,155.571956,3478324.063,392.626767,392.326099,73.906242,74.06074887,3.730982,0.968715,235.511913,1.879851,-59.377503,5.0225,76.45955934,519.7828874,-0.033039,"Macaca mulatta","Macaca"
"MacacaA","BuccalWall",338.443421,13871.41091,165.610775,3647449.126,401.228331,401.262753,76.82964,77.20064875,3.803044,2.711841,257.322035,1.718508,-59.339503,5.009,70.52758138,479.4564631,0.020067,"Macaca mulatta","Macaca"
"MacacaA","BuccalWall",339.535178,11976.87942,167.366198,3668987.75,392.374703,393.205869,77.415772,77.83225508,3.264355,0.647064,251.301032,1.982993,-59.321003,5.0025,67.64316617,459.8478009,0.426046,"Macaca mulatta","Macaca"
"MacacaA","BuccalWall",343.076808,11897.71671,154.953005,3739272.195,404.298616,400.663865,70.997211,70.95322205,3.181827,1.15368,257.685049,1.862122,-59.302003,4.996,64.68933922,439.767268,-0.021445,"Macaca mulatta","Macaca"
"MacacaA","BuccalWall",330.06486,14203.61187,169.113408,3484154.75,393.299374,393.05637,80.272012,80.92002879,4.076631,1.744105,242.270837,1.795308,-59.282503,4.99,61.69055242,419.3810916,-0.019869,"Macaca mulatta","Macaca"
"MacacaA","BuccalWall",331.133846,13941.99997,173.827357,3504791.66,390.512232,391.288359,82.266278,83.08577988,3.977983,1.078128,239.999905,1.886248,-59.264503,4.9825,58.82678602,399.912803,-0.049965,"Macaca mulatta","Macaca"
"MacacaA","BuccalWall",329.937111,13937.67186,165.775738,3481692.403,392.381655,392.993708,78.715562,79.23536121,4.003131,2.43129,246.997636,1.736488,-59.245003,4.976,55.80353521,379.3603168,-0.03813,"Macaca mulatta","Macaca"
"MacacaA","BuccalWall",326.269789,14870.56017,175.732112,3411356.458,391.386276,389.735254,84.298997,85.30165862,4.359134,2.196926,240.60658,1.762321,-59.226503,4.97,52.94349386,359.9173516,-0.045238,"Macaca mulatta","Macaca"
"MacacaA","BuccalWall",330.812944,14482.80175,186.050112,3498590.541,388.699437,389.195608,88.128871,89.49975006,4.13961,1.830557,248.034894,1.81339,-59.207503,4.963,49.96529934,339.6711645,-0.023847,"Macaca mulatta","Macaca"
"MacacaA","BuccalWall",326.78989,15274.66165,178.428918,3421290.209,390.247524,390.994709,85.468309,86.58017873,4.464591,2.774766,243.366025,1.724505,-59.189003,4.956,47.05657554,319.8972491,-0.048077,"Macaca mulatta","Macaca"
"MacacaA","BuccalWall",327.799677,15041.60396,174.698563,3440615.784,391.522511,392.374925,83.446105,84.37088436,4.371777,2.570429,243.160171,1.733033,-59.170003,4.9495,44.10273306,299.8166106,-0.044791,"Macaca mulatta","Macaca"
"MacacaA","BuccalWall",325.104355,15540.33265,177.066737,3389146.691,390.520712,390.928403,85.217076,86.30524417,4.585323,3.166608,241.880248,1.698256,-59.151003,4.9425,41.12463807,279.5711001,-0.024782,"Macaca mulatta","Macaca"
"MacacaA","BuccalWall",325.634919,15242.25106,177.768595,3399249.192,388.992898,389.941487,85.427632,86.53565539,4.484005,6.601943,254.63431,1.578072,-59.131503,4.9365,38.12568819,259.1838151,-0.069342,"Macaca mulatta","Macaca"
"MacacaA","BuccalWall",336.266691,14778.81454,178.523447,3604685.092,400.500237,398.354395,83.309864,84.22234075,4.099891,2.966312,256.176168,1.717468,-59.113503,4.9295,35.28637189,239.8817417,-0.070133,"Macaca mulatta","Macaca"
"MacacaA","BuccalWall",329.631982,15472.61649,179.448726,3475814.401,395.12518,394.299269,85.279946,86.37403318,4.451508,2.387809,243.445012,1.749582,-59.094503,4.9225,32.30833582,219.6366317,-0.03791,"Macaca mulatta","Macaca"
"MacacaA","BuccalWall",322.429384,14172.71699,143.995976,3338429.062,401.85736,396.247681,69.825509,69.70631314,4.245325,14.191363,258.281216,1.401751,-59.075003,4.9165,29.3092744,199.2485885,-0.053884,"Macaca mulatta","Macaca"
"MacacaA","BuccalWall",327.219032,14907.83439,178.011676,3429496.944,390.232242,390.028821,85.166364,86.24976374,4.346945,2.481641,243.853786,1.745449,-59.057003,4.9095,26.47006098,179.9472145,-0.068474,"Macaca mulatta","Macaca"
"MacacaA","BuccalWall",327.629511,15402.98745,178.59537,3437355.486,391.607728,392.313386,85.347892,86.44838523,4.481057,1.434971,234.219996,1.83307,-59.037503,4.903,23.44672738,159.3941655,-0.054381,"Macaca mulatta","Macaca"
"MacacaA","BuccalWall",326.665234,15525.45249,178.266593,3418908.079,391.817512,391.983639,85.420298,86.52762827,4.541056,1.808996,235.810436,1.793214,-59.019003,4.896,20.53823312,139.6218106,-0.046515,"Macaca mulatta","Macaca"
"MacacaA","BuccalWall",335.211158,15275.02294,179.967723,3584034.134,399.466287,398.868501,84.225458,85.22134549,4.261964,1.350537,242.139096,1.846559,-58.999503,4.8905,17.56355661,119.3995394,-0.077114,"Macaca mulatta","Macaca"
"MacacaA","BuccalWall",327.750768,15542.1463,178.011042,3439678.565,392.916214,393.233278,85.03992,86.11145334,4.518488,2.699349,242.508023,1.726323,-58.981003,4.8825,14.60657089,99.2975327,-0.04548,"Macaca mulatta","Macaca"
"MacacaA","BuccalWall",323.066265,15728.24534,175.453918,3350471.59,389.356144,390.298642,84.926833,85.98778137,4.694338,4.007879,241.930973,1.655092,-58.962003,4.8765,11.67655027,79.37883849,-0.078192,"Macaca mulatta","Macaca"
"MacacaA","BuccalWall",333.997047,15650.47979,175.288546,3560350.214,400.495856,400.960121,82.307992,83.13116748,4.39577,6.055896,259.329965,1.586286,-58.943003,4.87,8.722674894,59.29797636,-0.110394,"Macaca mulatta","Macaca"
"MacacaA","BuccalWall",326.487019,15735.27769,178.698588,3415503.814,393.082903,392.528158,85.66996,86.80094787,4.607015,2.598089,239.992171,1.732284,-58.924003,4.864,5.793629392,39.38591119,-0.083376,"Macaca mulatta","Macaca"
"MacacaA","BuccalWall",323.377977,15774.37773,174.268193,3356373.09,390.262064,391.266346,84.278703,85.2794941,4.699828,2.43572,234.176397,1.735459,-58.905503,4.8565,2.860877629,19.44865034,-0.080807,"Macaca mulatta","Macaca"
"MacacaA","BuccalWall",326.849655,16168.11454,179.917468,3422432.564,393.574471,394.247701,86.166948,87.34541282,4.724159,2.674074,239.126445,1.726177,-58.887003,4.8505,0,0,-0.114122,"Macaca mulatta","Macaca"
"MacacaA","LingualBase",333.070058,11088.84192,151.236234,3542317.303,387.638391,388.061056,71.194583,71.16352997,3.130392,1.171035,251.520894,1.862216,-56.183003,1.725,7.155635063,20,0.034134,"Macaca mulatta","Macaca"
"MacacaA","LingualBase",328.850476,16993.41752,199.218601,3460780.927,392.305795,392.825743,94.880652,96.97513235,4.910284,5.038769,252.640521,1.643431,-56.163503,1.725,14.13237925,39.5,0.081762,"Macaca mulatta","Macaca"
"MacacaA","LingualBase",328.055458,15904.99198,200.958716,3445519.156,391.14932,387.414635,95.921142,98.13567722,4.616138,0.604561,228.487243,2.008039,-56.083503,1.725,42.7549195,119.5,-0.089294,"Macaca mulatta","Macaca"
"MacacaA","LingualBase",325.708328,16393.45229,188.346265,3400648.085,390.160194,390.987505,90.492169,92.10545466,4.820685,2.220978,237.06407,1.768444,-56.063503,1.725,49.91055456,139.5,-0.084182,"Macaca mulatta","Macaca"
"MacacaA","LingualBase",335.906102,14079.36914,169.920057,3597624.036,399.056958,398.050189,79.372779,79.94611921,3.913519,1.098797,242.724573,1.874582,-56.023503,1.725,64.22182469,179.5,-0.188947,"Macaca mulatta","Macaca"
"MacacaA","LingualBase",326.141187,14658.79004,160.273731,3408902.317,396.226806,394.736911,76.911255,77.28855427,4.30015,9.931451,258.859077,1.485637,-56.003503,1.725,71.37745975,199.5,-0.165956,"Macaca mulatta","Macaca"
"MacacaA","LingualBase",332.434953,11540.00211,146.287138,3529987.508,391.505355,391.599427,68.984955,68.8134776,3.269134,0.343233,229.922832,2.049498,-55.963503,1.725,85.68872987,239.5,-0.130062,"Macaca mulatta","Macaca"
"MacacaA","LingualBase",317.732182,13729.80898,137.398866,3250244.807,392.151459,392.677173,67.524276,67.26525471,4.224238,0.294256,190.359446,2.024662,-55.943503,1.725,92.84436494,259.5,-0.147512,"Macaca mulatta","Macaca"
"MacacaA","LingualBase",315.352026,13761.90165,141.040329,3205986.105,388.652154,388.532699,69.790663,69.66927206,4.292564,0.67634,203.172549,1.899683,-55.923503,1.725,100,279.5,-0.337273,"Macaca mulatta","Macaca"
"MacacaA","LingualCusp",318.208047,16087.7175,162.434073,3259127.825,392.393741,392.489188,79.718894,80.3207829,4.936203,13.340119,250.661196,1.432005,-57.087503,3.937,0,0,0.296219,"Macaca mulatta","Macaca"
"MacacaA","LingualCusp",305.057544,14306.54135,121.345366,3017862.642,398.065093,393.482067,61.888262,61.3305363,4.74062,13.422952,231.852476,1.370911,-57.083503,3.977,3.407689039,40.19950248,0.117614,"Macaca mulatta","Macaca"
"MacacaA","LingualCusp",316.888277,15439.35415,153.722855,3234519.719,399.53174,392.215499,75.730072,76.01763726,4.773307,16.977216,253.491762,1.381211,-57.081503,3.9965,5.069360943,59.80175583,0.038999,"Macaca mulatta","Macaca"
"MacacaA","LingualCusp",329.974977,15495.83346,189.437281,3482422.193,390.717161,391.324439,89.941385,91.49713435,4.449729,9.409223,265.926783,1.532992,-57.075503,4.0565,10.18089362,120.1009992,-0.03289,"Macaca mulatta","Macaca"
"MacacaA","LingualCusp",338.316775,15271.73111,195.615655,3644954.483,396.109831,396.86934,90.78046,92.42411431,4.189828,1.979134,255.694876,1.808304,-57.072003,4.096,13.54223201,159.7537167,-0.035478,"Macaca mulatta","Macaca"
"MacacaA","LingualCusp",330.455179,15379.46943,200.404704,3491683.225,390.392384,388.011723,95.022253,97.13293669,4.4046,1.80769,247.576112,1.829969,-57.070003,4.116,15.24607183,179.8534125,-0.126472,"Macaca mulatta","Macaca"
"MacacaA","LingualCusp",331.479739,15746.00785,201.087299,3511481.521,389.908742,390.207993,95.076739,97.19366883,4.484149,4.964434,260.461388,1.656953,-57.067003,4.136,16.95838941,200.0531179,-0.143411,"Macaca mulatta","Macaca"
"MacacaA","LingualCusp",336.323505,15376.10854,197.985342,3605798.228,394.093341,394.570653,92.377702,94.19276785,4.264273,2.449753,256.710973,1.775104,-57.065003,4.156,18.66222703,220.1527879,-0.164043,"Macaca mulatta","Macaca"
"MacacaA","LingualCusp",336.219494,15721.73392,189.826387,3603760.501,397.379758,398.335728,88.595865,90.0137214,4.362591,4.184969,260.037362,1.669834,-57.063003,4.176,20.36606581,240.2524714,-0.142229,"Macaca mulatta","Macaca"
"MacacaA","LingualCusp",336.575218,15894.78384,191.186337,3610731.883,398.952011,398.92846,89.144399,90.61801504,4.402095,4.745038,261.799822,1.649417,-57.060503,4.1955,22.03210405,259.9062331,-0.129827,"Macaca mulatta","Macaca"
"MacacaA","LingualCusp",290.762732,22015.87898,173.556378,2765541.157,390.685685,385.901323,92.466697,94.29147118,7.960785,14.264593,206.454022,1.414625,-57.059003,4.2155,23.73158093,279.9544606,-1.89119,"Macaca mulatta","Macaca"
"MacacaA","LingualCusp",332.553246,16381.29615,212.897695,3532282.483,389.610792,390.261584,100.364026,103.1171662,4.637595,3.92639,258.789989,1.708656,-57.057503,4.2355,25.43114783,300.00375,-0.089383,"Macaca mulatta","Macaca"
"MacacaA","LingualCusp",331.815714,16310.15105,204.454978,3517985.337,390.918158,391.646066,96.579623,98.87132411,4.636219,3.607869,255.089958,1.711791,-57.055003,4.2555,27.13926202,320.1538693,-0.088014,"Macaca mulatta","Macaca"
"MacacaA","LingualCusp",330.101766,15902.09945,194.070377,3484866.277,390.788,391.556661,92.108778,93.89460858,4.563188,2.544559,247.469284,1.758453,-57.053003,4.2755,28.84310327,340.2535819,-0.150664,"Macaca mulatta","Macaca"
"MacacaA","LingualCusp",323.934855,16526.46271,194.717745,3366928.424,389.727745,387.590312,94.020687,96.0176738,4.908469,15.345496,264.472917,1.450591,-57.046503,4.335,33.91677882,400.1062359,-0.513183,"Macaca mulatta","Macaca"
"MacacaA","LingualCusp",324.846092,17456.44004,205.498249,3384234.258,388.639767,388.55627,98.972091,101.5519438,5.158165,16.472424,265.58682,1.447604,-57.045003,4.355,35.61630381,420.1550309,-0.442497,"Macaca mulatta","Macaca"
"MacacaA","LingualCusp",333.258984,15770.24389,214.344929,3545989.007,388.258836,388.43959,100.8508,103.665524,4.447347,3.98764,262.436234,1.712604,-57.040003,4.3945,38.99048382,459.9592373,-0.062646,"Macaca mulatta","Macaca"
"MacacaA","LingualCusp",343.296123,16762.26937,190.551471,3743645.329,406.547594,409.271483,87.256901,88.54127707,4.477526,35.726362,295.069459,1.298235,-57.038503,4.4145,40.68996809,480.007552,-0.044263,"Macaca mulatta","Macaca"
"MacacaA","LingualCusp",325.032039,17661.72094,195.828907,3387770.828,392.417489,392.674201,94.265899,96.2905258,5.213375,3.134732,238.137433,1.713466,-57.025503,4.534,50.87952897,600.2107963,-0.136847,"Macaca mulatta","Macaca"
"MacacaA","LingualCusp",335.698427,17312.31712,208.414741,3593560.329,397.707284,397.998425,97.409383,99.79963668,4.817595,4.999254,260.500883,1.655267,-57.022003,4.5735,54.24068081,639.8613131,-0.143104,"Macaca mulatta","Macaca"
"MacacaA","LingualCusp",342.878587,16096.41706,209.392199,3735321.741,400.319634,400.532658,95.991177,98.21387564,4.309245,3.964946,269.520981,1.704281,-57.020003,4.594,55.9866811,660.4583636,-0.066317,"Macaca mulatta","Macaca"
"MacacaA","LingualCusp",325.035558,18053.30045,205.371227,3387837.782,390.431281,390.96483,98.858296,101.4241659,5.328856,22.919929,268.937387,1.388163,-57.014003,4.653,61.01387053,719.7626345,-0.181973,"Macaca mulatta","Macaca"
"MacacaA","LingualCusp",336.854216,18759.53282,216.953611,3616204.068,404.961375,401.705175,101.082331,103.9265261,5.187631,17.727115,276.936008,1.442953,-57.009503,4.693,64.42588457,760.0131578,-0.090009,"Macaca mulatta","Macaca"
"MacacaA","LingualCusp",319.229759,17918.88159,183.317562,3278238.888,394.567249,392.540581,89.705403,91.23669509,5.466008,9.264292,244.521708,1.514294,-57.005503,4.733,67.83355763,800.2124718,-0.123251,"Macaca mulatta","Macaca"
"MacacaA","LingualCusp",333.78709,16399.04445,199.242282,3556262.076,394.975335,395.517378,93.609399,95.56031123,4.611315,6.680556,263.867521,1.599497,-56.995503,4.832,76.26842094,899.7160663,-0.039828,"Macaca mulatta","Macaca"
"MacacaA","LingualCusp",320.403789,17874.68597,199.595038,3300264.209,389.002742,387.56986,97.34423,99.72669218,5.416138,10.345381,251.65884,1.51763,-56.993503,4.852,77.97225909,919.8157424,-0.165618,"Macaca mulatta","Macaca"
"MacacaA","LingualCusp",327.521952,17176.84842,187.103215,3435295.462,401.890574,396.375051,89.440461,90.94443294,5.000108,12.931484,261.711881,1.466853,-56.987003,4.912,83.08811027,980.1659298,-0.132044,"Macaca mulatta","Macaca"
"MacacaA","LingualCusp",337.368597,16699.41575,211.08389,3626303.26,399.776703,396.703119,98.210485,100.6972816,4.60508,12.535603,277.622654,1.5052,-56.981003,4.972,88.19962149,1040.46492,0.287264,"Macaca mulatta","Macaca"
"MacacaA","LingualCusp",337.790292,13648.46398,193.474352,3634592.658,390.194547,390.698328,89.914629,91.4675995,3.755156,5.276086,274.18882,1.651585,-56.979003,4.9915,89.8612969,1060.067215,-0.116626,"Macaca mulatta","Macaca"
"MacacaA","LingualCusp",327.593418,19156.0647,210.909745,3436664.16,403.294011,395.712834,100.800556,103.6088998,5.574029,9.86212,256.407541,1.533762,-56.975003,5.031,93.22681001,1099.76918,-0.088281,"Macaca mulatta","Macaca"
"MacacaA","LingualCusp",329.707364,17667.33891,198.445814,3477266.124,395.217148,396.478761,94.2883,96.31545816,5.080813,4.986509,250.47873,1.639924,-56.971003,5.071,96.63448612,1139.96853,-0.086648,"Macaca mulatta","Macaca"
"MacacaB","Basin",326.113125,13351.08958,144.395129,2630346.497,397.600272,395.459766,78.882541,79.41586045,5.075791,13.178427,264.245526,1.419112,-52.952503,10.712001,0,0,0.344155,"Macaca mulatta","Macaca"
"MacacaB","Basin",330.302812,12297.50891,133.986752,2688478.858,401.442494,399.138958,72.400802,72.45048491,4.574151,0.926107,229.419232,1.849171,-52.952503,10.752501,4.818560381,40.5,0.254118,"Macaca mulatta","Macaca"
"MacacaB","Basin",328.88627,13447.71054,158.89612,2668751.831,398.208936,392.360337,86.177527,87.35700797,5.038951,0.658402,227.777971,1.94468,-52.952503,10.772001,7.138607971,60,-0.009452,"Macaca mulatta","Macaca"
"MacacaB","Basin",333.332302,12937.22474,162.790075,2730916.737,393.961965,392.936173,87.278751,88.5652754,4.737319,1.110531,244.18458,1.871753,-52.952503,10.792001,9.518143962,80,0.139259,"Macaca mulatta","Macaca"
"MacacaB","Basin",333.680273,13169.56469,163.495965,2735812.921,393.719647,394.092611,87.578735,88.89485455,4.813767,0.744463,238.082663,1.936814,-52.952003,10.832001,14.27721594,120.0010417,0.128628,"Macaca mulatta","Macaca"
"MacacaB","Basin",334.510316,12933.86007,171.181335,2747510.289,390.837064,391.17768,91.500101,93.22032237,4.707484,0.310669,232.554964,2.099392,-52.952003,10.872001,19.03628792,160.0007812,0.078933,"Macaca mulatta","Macaca"
"MacacaB","Basin",349.691863,11395.77172,163.769094,2965976.457,404.094554,401.880152,84.252525,85.2509045,3.842165,1.108959,270.175786,1.892729,-52.952003,10.892001,21.41582391,180.0006944,0.13517,"Macaca mulatta","Macaca"
"MacacaB","Basin",343.209643,13127.93855,160.764151,2871644.235,403.525667,404.454354,84.054065,85.03420759,4.571576,0.37186,237.38685,2.045901,-52.952003,10.912501,23.8548483,200.5006234,0.011011,"Macaca mulatta","Macaca"
"MacacaB","Basin",331.215955,13314.4275,158.318886,2701234.701,394.764798,394.290051,85.346633,86.44700745,4.929015,3.177102,252.674665,1.683917,-52.952003,10.952501,28.61392029,240.5005197,-0.004027,"Macaca mulatta","Macaca"
"MacacaB","Basin",337.80026,13167.90508,172.187112,2794124.999,394.476332,395.156055,91.266744,92.96201811,4.712712,0.105432,221.193594,2.274781,-52.952003,11.052501,40.51160024,340.5003671,-0.673891,"Macaca mulatta","Macaca"
"MacacaB","Basin",331.009363,12921.73762,159.767881,2698346.089,404.728513,391.668008,86.173847,87.35297446,4.788762,2.101003,249.353374,1.759617,-52.952003,11.112001,47.59071981,400.0003125,-0.010095,"Macaca mulatta","Macaca"
"MacacaB","Basin",307.792676,18937.84176,155.41074,2383694.417,401.81489,399.18521,89.184744,90.66248595,7.944744,2.745558,196.422432,1.663944,-52.952003,11.552501,100,840.5001487,-0.52329,"Macaca mulatta","Macaca"
"MacacaB","BuccalBase",333.252883,15228.07828,191.969168,3545870.411,393.144396,392.747118,90.324357,91.92004539,4.294595,3.730853,258.200756,1.696127,-64.645003,-4.808,100,460.6129069,-1.166044,"Macaca mulatta","Macaca"
"MacacaB","BuccalBase",330.553088,16780.81123,208.337413,3493572.897,389.9936,390.962825,98.756841,101.3102677,4.803338,5.044068,257.488236,1.657116,-64.624503,-4.806,95.53007664,440.023863,0.22802,"Macaca mulatta","Macaca"
"MacacaB","BuccalBase",330.613439,17060.12725,211.705229,3494737.932,390.314317,391.051698,100.336537,103.0862147,4.881661,1.782971,243.207402,1.834653,-64.604503,-4.805,91.18337212,420.0023809,0.551818,"Macaca mulatta","Macaca"
"MacacaB","BuccalBase",330.02412,17866.22674,213.414139,3483369.411,391.899755,392.811291,101.311385,104.1848497,5.129007,2.307464,243.136906,1.787878,-64.585003,-4.8035,86.93750676,400.445377,0.436911,"Macaca mulatta","Macaca"
"MacacaB","BuccalBase",332.101256,17236.62316,215.99714,3523517.344,391.199655,391.951435,101.951735,104.9076277,4.89188,2.147001,247.648557,1.808301,-64.564503,-4.8025,82.48256094,379.9253216,0.311204,"Macaca mulatta","Macaca"
"MacacaB","BuccalBase",330.168087,17099.66393,211.90505,3486145.057,389.889159,390.689287,100.554939,103.3321716,4.905035,2.600867,247.739619,1.771483,-64.545003,-4.801,78.23667315,360.3682145,0.289663,"Macaca mulatta","Macaca"
"MacacaB","BuccalBase",332.05899,17000.63763,209.148426,3522698.225,392.254351,393.022768,98.730585,101.2807951,4.826027,2.782852,250.204253,1.757009,-64.524503,-4.8,73.78180042,339.8484957,0.130007,"Macaca mulatta","Macaca"
"MacacaB","BuccalBase",336.584347,16497.50001,211.308295,3610910.874,393.74765,395.139195,98.524216,101.0491951,4.568792,1.72051,251.114376,1.844742,-64.505003,-4.798,69.52834647,320.2565378,0.103971,"Macaca mulatta","Macaca"
"MacacaB","BuccalBase",337.145222,15317.6143,211.580845,3621915.947,390.359469,391.442248,98.501307,101.0234909,4.229147,1.555853,255.858198,1.87281,-64.465503,-4.7945,60.92110989,280.6104952,-0.002372,"Macaca mulatta","Macaca"
"MacacaB","BuccalBase",344.594005,16411.46748,216.973373,3769574.742,400.977321,401.322628,99.013654,101.5986209,4.353665,1.511016,259.461246,1.875527,-64.445503,-4.794,56.58163899,260.6223321,0.01855,"Macaca mulatta","Macaca"
"MacacaB","BuccalBase",332.414363,16749.05071,211.598855,3529588.112,391.189134,391.780412,99.789795,102.4709426,4.745327,2.692476,251.841514,1.767916,-64.425503,-4.7925,52.22748109,240.5665189,-0.08622,"Macaca mulatta","Macaca"
"MacacaB","BuccalBase",331.936852,16936.98607,213.243706,3520331.73,390.779498,391.505971,100.697632,103.492923,4.81119,0.985793,237.699463,1.936488,-64.405503,-4.791,47.87333733,220.5107707,-0.032231,"Macaca mulatta","Macaca"
"MacacaB","BuccalBase",335.085554,16844.57024,218.005341,3581580.504,392.659431,393.035637,102.062124,105.0323159,4.703111,0.447919,232.711081,2.074948,-64.385003,-4.7895,43.41090799,199.9562452,-0.039984,"Macaca mulatta","Macaca"
"MacacaB","BuccalBase",332.278338,16716.9912,212.088863,3526950.15,390.72119,391.393858,100.05828,102.7729999,4.739787,1.031291,239.326088,1.929287,-64.365503,-4.7885,39.1724815,180.4335058,-0.022638,"Macaca mulatta","Macaca"
"MacacaB","BuccalBase",335.64314,16635.3578,218.344999,3592478.858,392.165198,392.784446,102.06597,105.0366605,4.630607,1.787211,252.039584,1.847326,-64.345503,-4.787,34.81832073,160.3776792,-0.054287,"Macaca mulatta","Macaca"
"MacacaB","BuccalBase",335.877699,16583.64823,214.695018,3597068.13,394.662374,393.809813,100.295735,103.0402763,4.610324,2.398091,255.306981,1.793084,-64.325003,-4.7855,30.35588027,139.8231025,-0.045329,"Macaca mulatta","Macaca"
"MacacaB","BuccalBase",334.198752,16658.02115,220.919258,3564279.763,393.963867,390.751159,103.677022,106.8594164,4.673601,0.672858,238.881568,2.0141,-64.305503,-4.784,26.11007404,120.266371,-0.071246,"Macaca mulatta","Macaca"
"MacacaB","BuccalBase",334.225753,16969.56442,218.060784,3564805.952,393.119838,392.591009,102.327992,105.3327311,4.760305,0.336212,227.550014,2.120795,-64.285503,-4.783,21.76332862,100.2447006,-0.051989,"Macaca mulatta","Macaca"
"MacacaB","BuccalBase",330.517001,17298.30122,220.734886,3492876.352,388.802875,389.292151,104.643968,107.9561328,4.952452,3.190924,252.331834,1.747681,-64.266003,-4.782,17.52519124,80.7232928,-0.037725,"Macaca mulatta","Macaca"
"MacacaB","BuccalBase",333.895475,17289.15976,225.649589,3558372.188,391.257723,391.360103,105.984825,109.4803142,4.858727,5.228719,263.387581,1.670234,-64.246003,-4.7805,13.17095627,60.66712454,-0.061728,"Macaca mulatta","Macaca"
"MacacaB","BuccalBase",341.685249,16086.58476,201.100621,3711580.973,401.13933,401.679785,92.484461,94.31117503,4.33416,2.092221,257.665902,1.800337,-64.225503,-4.7785,8.701026014,40.07804885,0.013201,"Macaca mulatta","Macaca"
"MacacaB","BuccalBase",328.796484,17360.89422,203.768985,3459743.447,391.991114,392.695662,97.062386,99.41124745,5.017972,1.77164,237.488358,1.821705,-64.206003,-4.7775,4.462489974,20.55480479,-0.079112,"Macaca mulatta","Macaca"
"MacacaB","BuccalBase",330.923343,14687.80789,182.609052,3500723.321,391.091113,391.248151,86.472544,87.68045566,4.195649,2.001711,247.204053,1.790856,-64.185503,-4.776,0,0,-0.059262,"Macaca mulatta","Macaca"
"MacacaB","BuccalCusp",325.032101,11461.97426,133.485186,3387772.006,391.523003,389.432361,64.255574,63.81578591,3.383337,2.296104,242.830833,1.707309,-63.684003,-0.0905,0,0,-0.822793,"Macaca mulatta","Macaca"
"MacacaB","BuccalCusp",326.702192,15232.9895,164.163648,3419614.242,395.654893,396.29581,78.654444,79.16930861,4.454593,20.020017,269.2253,1.36942,-63.693003,-0.0725,2.795714672,20.1246118,0.048605,"Macaca mulatta","Macaca"
"MacacaB","BuccalCusp",328.494269,15545.70672,186.639029,3453938.954,390.545355,390.963947,88.977452,90.43403117,4.500863,8.571943,262.299419,1.544724,-63.701503,-0.0545,5.560712915,40.02811512,0.321501,"Macaca mulatta","Macaca"
"MacacaB","BuccalCusp",323.898167,15818.48826,174.680864,3366232.546,391.424833,391.815545,84.35447,85.36224893,4.699167,2.433692,234.615358,1.735935,-63.710003,-0.0365,8.32594424,59.93329626,0.298904,"Macaca mulatta","Macaca"
"MacacaB","BuccalCusp",328.579899,15110.62613,185.765826,3455583.131,391.498458,389.58665,88.540094,89.95231625,4.372815,2.072398,244.274043,1.786433,-63.719503,-0.0185,11.15196825,80.2760861,0.29165,"Macaca mulatta","Macaca"
"MacacaB","BuccalCusp",325.038858,15135.07102,171.519946,3387900.553,390.848804,391.219518,82.562747,83.4084351,4.467389,8.329558,256.214076,1.529965,-63.727503,2.69e-08,13.94920813,100.411677,0.229429,"Macaca mulatta","Macaca"
"MacacaB","BuccalCusp",328.567427,15411.98936,185.471024,3455343.64,391.754792,390.889787,88.402648,89.80101269,4.460335,7.501,260.707581,1.566639,-63.736503,0.0175,16.68213874,120.0843454,0.1771,"Macaca mulatta","Macaca"
"MacacaB","BuccalCusp",329.047201,14889.42794,174.678868,3464562.323,392.164206,392.976347,83.147847,84.04574311,4.297636,2.414779,244.263801,1.744657,-63.745003,0.0355,19.44733656,139.9892853,0.120198,"Macaca mulatta","Macaca"
"MacacaB","BuccalCusp",326.124358,15461.29937,177.332533,3408581.216,393.913847,391.515486,85.101345,86.17863878,4.535993,3.148978,243.277679,1.700205,-63.762003,0.0715,24.97783272,179.7998888,0.003691,"Macaca mulatta","Macaca"
"MacacaB","BuccalCusp",327.796052,14497.40949,168.885613,3440546.315,391.505851,392.177244,80.67032,81.35193929,4.213694,1.804042,238.811766,1.78661,-63.771503,0.0895,27.80356457,200.1405756,0.020398,"Macaca mulatta","Macaca"
"MacacaB","BuccalCusp",318.705271,12496.21948,165.745958,3268421.767,392.865518,375.250629,81.228555,81.95781222,3.823319,1.024221,232.298868,1.896068,-63.797503,0.1435,36.12946372,260.0735473,-0.238957,"Macaca mulatta","Macaca"
"MacacaB","BuccalCusp",328.909643,14662.62149,175.176125,3461918.01,390.942232,391.686269,83.416383,84.3384752,4.235404,1.880736,241.93706,1.789072,-63.807003,0.162,39.01784123,280.8651812,0.002232,"Macaca mulatta","Macaca"
"MacacaB","BuccalCusp",329.723471,14737.2162,178.687964,3477576.351,395.54757,391.579412,84.896892,85.95504229,4.237784,0.829147,232.398439,1.930061,-63.814503,0.1795,41.65990108,299.8837275,0.001552,"Macaca mulatta","Macaca"
"MacacaB","BuccalCusp",329.440765,14957.58358,180.05697,3472133.205,390.87713,391.744311,85.614353,86.7400605,4.307895,3.985938,253.114703,1.668801,-63.833003,0.2155,47.28125381,340.348351,-0.065365,"Macaca mulatta","Macaca"
"MacacaB","BuccalCusp",329.499161,15281.06933,185.898428,3473257.216,390.611426,391.150043,88.377573,89.77341382,4.399637,8.858946,264.590123,1.539636,-63.841503,0.2335,50.04641623,360.2530361,-0.063414,"Macaca mulatta","Macaca"
"MacacaB","BuccalCusp",330.493773,14846.2548,182.079098,3492428.045,392.492058,391.646817,86.323927,87.51749399,4.250984,1.64527,243.142993,1.821297,-63.850003,0.2515,52.8115982,380.1578619,-0.026721,"Macaca mulatta","Macaca"
"MacacaB","BuccalCusp",328.464634,14574.57578,174.876701,3453370.02,390.446037,390.971141,83.3768,84.29531634,4.220392,1.235675,236.031507,1.859082,-63.858503,0.27,55.63930933,400.5127963,-0.038938,"Macaca mulatta","Macaca"
